Repository: karthik1015104/Yield-strength-prediction

# MPEA Yield Strength Predictor

Predicts the **yield strength (MPa)** of Multi-Principal Element Alloys (MPEAs) from elemental composition, microstructure, and processing conditions using gradient boosting and thermodynamic feature engineering.

**Test R² = 0.811 · MAE = 165 MPa · 1,067 samples · 53 features**

---

## Problem

Multi-Principal Element Alloys (also called High-Entropy Alloys) are a class of advanced structural materials with extraordinary mechanical properties. Experimentally measuring yield strength is expensive and slow. This project builds a machine learning model that predicts YS directly from composition and processing conditions, enabling faster alloy screening.

---

## Dataset

- **Source:** MPEA experimental database (publicly available)
- **Raw data:** 1,545 entries, 23 columns
- **After cleaning:** 1,067 samples with valid yield strength measurements
- **Target:** Yield Strength in MPa (range: 24 – 3,416 MPa)
- **Alloy systems:** AlCoCrFeNi family, refractory MPEAs, Ti-based alloys, and more

---

## Feature Engineering

Raw input is a formula string like `Al0.5 Co1 Cr1 Fe1 Ni1`. The pipeline extracts 53 features in three groups:

### Thermodynamic Descriptors (8 features)
| Feature | Description | Physical Meaning |
|---------|-------------|-----------------|
| VEC | Valence electron concentration | Predicts BCC (< 6.87) vs FCC (> 8) phase |
| δ (delta_r) | Atomic size mismatch (%) | Drives solid solution strengthening |
| ΔS_mix | Ideal mixing entropy (J/mol·K) | Thermodynamic stability indicator |
| ΔH_mix | Mixing enthalpy (kJ/mol) | Phase formation tendency |
| T_melt | Weighted avg melting point (K) | High-temperature strength proxy |
| Ω (omega) | T_melt · ΔS / |ΔH| | Single-phase solid solution indicator |
| Δχ (delta_en) | Electronegativity difference | Chemical bonding character |
| num_elements | Number of principal elements | Complexity/entropy contribution |

### Composition Features (30 features)
Normalised mole fractions for all 30 elements found in the dataset (x_Al, x_Co, x_Cr, ... x_Zr). Zero for absent elements.

### Process & Condition Features (15 features)
- **test_temperature** — test temperature in °C (crucial: RT vs 1000°C changes YS by hundreds of MPa)
- **test_type_compression** — binary flag for compression (1) vs tension (0)
- **micro_\*** — simplified microstructure: BCC_single, FCC_single, BCC_based, FCC_based, Mixed, Unknown
- **proc_\*** — processing method: CAST, WROUGHT, ANNEAL, POWDER, OTHER
- **grain_size_known** — binary flag (honest treatment of 81% missing grain size data)
- **grain_size_log** — log-transformed grain size (0 if unknown)

> **Why not impute grain size?** 860 of 1,067 samples have no grain size measurement. Imputing with a single median value (17.1 µm) would make it appear as the 4th most important feature while carrying no real information. We use a binary known/unknown flag instead.

---

## Model

**Algorithm:** XGBoost Regressor with RandomizedSearchCV tuning (60 candidates, 5-fold CV)

**Best hyperparameters:**
```
n_estimators=500, max_depth=6, learning_rate=0.03
subsample=0.8, colsample_bytree=0.8
min_child_weight=1, gamma=0.3
reg_alpha=0.1, reg_lambda=1.5
```

### Results

| Metric | Value |
|--------|-------|
| Train R² | 0.971 |
| **Test R²** | **0.811** |
| Test MAE | 165 MPa |
| Test RMSE | 255 MPa |
| Target mean (test) | 920 MPa |

### Model Comparison (5-fold CV on training set)

| Model | CV R² |
|-------|-------|
| Ridge Regression | 0.665 ± 0.042 |
| Random Forest | 0.730 ± 0.018 |
| Gradient Boosting | 0.794 ± 0.020 |
| **XGBoost (tuned)** | **0.816 ± 0.025** |

### Why the train/test gap (0.97 vs 0.81)?

The gap is not purely overfitting. The dataset contains the same alloy composition tested at multiple temperatures and processing states — the model sees some of these conditions in training. Beyond that, the residual variance reflects genuine **physical uncertainty**: identical composition and processing can yield different YS depending on microstructural details not captured in the features (grain boundary character, dislocation density, precipitate morphology). A test R² of 0.81 is strong for this domain.

---

## Repository Structure

```
mpea-ys-predictor/
│
├── data/
│   ├── MPEA_dataset.csv              # Raw dataset
│   └── YS_MPEA_ML_ready_v2.csv      # Processed feature matrix (53 features)
│
├── notebooks/
│   └── MPEA_YS_Prediction.ipynb     # Full pipeline notebook
│
├── app.py                            # Streamlit web application
├── YS_model_v2.pkl                   # Saved XGBoost model
├── feature_columns.csv               # Feature column order for inference
├── requirements.txt                  # Python dependencies
└── README.md
```

---

## Running the App

```bash

# Run the Streamlit app
streamlit run app.py
```

Make sure `YS_model_v2.pkl` and `feature_columns.csv` are in the same directory as `app.py`.

File: Data/YS_MPEA_ML_ready_v2.csv (part 1 of 9)
num_elements,VEC,delta_r,delta_en,S_mix,H_mix,T_melt,omega,x_Ag,x_Al,x_B,x_C,x_Ca,x_Co,x_Cr,x_Cu,x_Fe,x_Ga,x_Hf,x_Li,x_Mg,x_Mn,x_Mo,x_Nb,x_Nd,x_Ni,x_Pd,x_Re,x_Sc,x_Si,x_Sn,x_Ta,x_Ti,x_V,x_W,x_Y,x_Zn,x_Zr,test_temperature,test_type_compression,micro_BCC_based,micro_BCC_single,micro_FCC_based,micro_FCC_single,micro_Mixed,micro_Unknown,proc_ANNEAL,proc_CAST,proc_OTHER,proc_POWDER,proc_WROUGHT,grain_size_known,grain_size_log,YS_MPa
4,8.538461538461538,3.8455432742376923,0.07699996157687501,10.685926202534507,-6.059171597633137,1704.6923076923078,3.0063872436193995,0.0,0.07692307692307693,0.0,0.0,0.0,0.3076923076923077,0.0,0.0,0.3076923076923077,0.0,0.0,0.0,0.0,0.0,0.0,0.0,0.0,0.3076923076923077,0.0,0.0,0.0,0.0,0.0,0.0,0.0,0.0,0.0,0.0,0.0,0.0,25.0,1,0,0,0,1,0,0,0,1,0,0,0,0,0.0,158.0
4,8.142857142857142,4.972811491864396,0.09707981147446855,11.238732128524116,-9.46938775510204,1649.5714285714284,1.9577919810697837,0.0,0.14285714285714285,0.0,0.0,0.0,0.2857142857142857,0.0,0.0,0.2857142857142857,0.0,0.0,0.0,0.0,0.0,0.0,0.0,0.0,0.2857142857142857,0.0,0.0,0.0,0.0,0.0,0.0,0.0,0.0,0.0,0.0,0.0,0.0,25.0,1,0,0,0,0,1,0,0,1,0,0,0,0,0.0,346.0
4,7.8,5.627482320419662,0.1093902290984995,11.467435803685827,-11.946666666666667,1601.8,1.5375450895933944,0.0,0.2,0.0,0.0,0.0,0.26666666666666666,0.0,0.0,0.26666666666666666,0.0,0.0,0.0,0.0,0.0,0.0,0.0,0.0,0.26666666666666666,0.0,0.0,0.0,0.0,0.0,0.0,0.0,0.0,0.0,0.0,0.0,0.0,25.0,1,0,0,0,0,1,0,0,1,0,0,0,0,0.0,794.0
4,7.5,6.043426966215649,0.1175531794550874,11.52565131835077,-13.75,1560.0,1.3076375313909738,0.0,0.25,0.0,0.0,0.0,0.25,0.0,0.0,0.25,0.0,0.0,0.0,0.0,0.0,0.0,0.0,0.0,0.25,0.0,0.0,0.0,0.0,0.0,0.0,0.0,0.0,0.0,0.0,0.0,0.0,25.0,1,0,1,0,0,0,0,0,1,0,0,0,0,0.0,964.0
3,9.0,0.6531972647421814,0.03299831645537215,9.133862567986663,-1.3333333333333333,1769.0,12.118352162067216,0.0,0.0,0.0,0.0,0.0,0.3333333333333333,0.0,0.0,0.3333333333333333,0.0,0.0,0.0,0.0,0.0,0.0,0.0,0.0,0.3333333333333333,0.0,0.0,0.0,0.0,0.0,0.0,0.0,0.0,0.0,0.0,0.0,0.0,25.0,1,0,0,0,1,0,0,0,1,0,0,0,0,0.0,204.0
3,9.0,0.6531972647421814,0.03299831645537215,9.133862567986663,-1.3333333333333333,1769.0,12.118352162067216,0.0,0.0,0.0,0.0,0.0,0.3333333333333333,0.0,0.0,0.3333333333333333,0.0,0.0,0.0,0.0,0.0,0.0,0.0,0.0,0.3333333333333333,0.0,0.0,0.0,0.0,0.0,0.0,0.0,0.0,0.0,0.0,0.0,0.0,25.0,1,0,0,0,1,0,0,0,1,0,0,0,0,0.0,209.0
4,8.615384615384615,3.0762288499972366,0.03249032627991205,10.685926202534507,-2.366863905325444,1762.6923076923078,7.958209965256681,0.0,0.0,0.0,0.0,0.0,0.3076923076923077,0.0,0.0,0.3076923076923077,0.0,0.0,0.0,0.0,0.0,0.0,0.0,0.0,0.3076923076923077,0.0,0.0,0.0,0.07692307692307693,0.0,0.0,0.0,0.0,0.0,0.0,0.0,0.0,25.0,1,0,0,0,1,0,0,0,1,0,0,0,0,0.0,196.0
4,8.285714285714285,4.0300468229727,0.031943828249996926,11.238732128524116,-3.1020408163265305,1757.2857142857142,6.366667811779698,0.0,0.0,0.0,0.0,0.0,0.2857142857142857,0.0,0.0,0.2857142857142857,0.0,0.0,0.0,0.0,0.0,0.0,0.0,0.0,0.2857142857142857,0.0,0.0,0.0,0.14285714285714285,0.0,0.0,0.0,0.0,0.0,0.0,0.0,0.0,25.0,1,0,0,1,0,0,0,0,1,0,0,0,0,0.0,476.0
4,8.0,4.621455228488242,0.031382939455839455,11.467435803685827,-3.626666666666667,1752.6,5.541680511820101,0.0,0.0,0.0,0.0,0.0,0.26666666666666666,0.0,0.0,0.26666666666666666,0.0,0.0,0.0,0.0,0.0,0.0,0.0,0.0,0.26666666666666666,0.0,0.0,0.0,0.2,0.0,0.0,0.0,0.0,0.0,0.0,0.0,0.0,25.0,1,0,0,1,0,0,0,0,1,0,0,0,0,0.0,1301.0
4,8.25,1.1761590026042914,0.09669539802906858,11.52565131835077,-3.75,1871.75,5.752836761364613,0.0,0.0,0.0,0.0,0.0,0.25,0.25,0.0,0.25,0.0,0.0,0.0,0.0,0.0,0.0,0.0,0.0,0.25,0.0,0.0,0.0,0.0,0.0,0.0,0.0,0.0,0.0,0.0,0.0,0.0,25.0,0,0,0,0,1,0,0,0,0,0,0,1,1,3.2188758248682006,274.0
4,8.0,1.2548720873684036,0.15049916943292407,11.52565131835077,-5.5,1798.75,3.7694118743417597,0.0,0.0,0.0,0.0,0.0,0.25,0.25,0.0,0.0,0.0,0.0,0.0,0.0,0.25,0.0,0.0,0.0,0.25,0.0,0.0,0.0,0.0,0.0,0.0,0.0,0.0,0.0,0.0,0.0,0.0,25.0,0,0,0,0,1,0,0,0,0,0,0,1,1,3.6109179126442243,282.0
3,8.333333333333332,1.352525069918506,0.11145502331533658,9.133862567986663,-4.888888888888888,1892.0,3.5348048138101156,0.0,0.0,0.0,0.0,0.0,0.3333333333333333,0.3333333333333333,0.0,0.0,0.0,0.0,0.0,0.0,0.0,0.0,0.0,0.0,0.3333333333333333,0.0,0.0,0.0,0.0,0.0,0.0,0.0,0.0,0.0,0.0,0.0,0.0,25.0,0,0,0,0,1,0,0,0,0,0,0,1,1,3.7376696182833684,300.0
4,8.5,0.8908637360556924,0.14289419162443232,11.52565131835077,-4.0,1706.5,4.917130993690168,0.0,0.0,0.0,0.0,0.0,0.25,0.0,0.0,0.25,0.0,0.0,0.0,0.0,0.25,0.0,0.0,0.0,0.25,0.0,0.0,0.0,0.0,0.0,0.0,0.0,0.0,0.0,0.0,0.0,0.0,25.0,0,0,0,0,1,0,0,0,0,0,0,1,1,3.8918202981106265,170.0
3,9.0,0.6531972647421814,0.03299831645537215,9.133862567986663,-1.3333333333333333,1769.0,12.118352162067216,0.0,0.0,0.0,0.0,0.0,0.3333333333333333,0.0,0.0,0.3333333333333333,0.0,0.0,0.0,0.0,0.0,0.0,0.0,0.0,0.3333333333333333,0.0,0.0,0.0,0.0,0.0,0.0,0.0,0.0,0.0,0.0,0.0,0.0,25.0,0,0,0,0,1,0,0,0,0,0,0,1,1,3.367295829986474,211.0
3,8.666666666666666,0.995121645418606,0.16309506430300083,9.133862567986663,-5.777777777777778,1671.6666666666665,2.6426723526026064,0.0,0.0,0.0,0.0,0.0,0.3333333333333333,0.0,0.0,0.0,0.0,0.0,0.0,0.0,0.3333333333333333,0.0,0.0,0.0,0.3333333333333333,0.0,0.0,0.0,0.0,0.0,0.0,0.0,0.0,0.0,0.0,0.0,0.0,25.0,0,0,0,0,1,0,0,0,0,0,0,1,1,3.4965075614664802,231.0
3,8.333333333333332,0.9924820654572751,0.15434449203720296,9.133862567986663,-4.444444444444445,1686.0,3.4649307651649606,0.0,0.0,0.0,0.0,0.0,0.0,0.0,0.0,0.3333333333333333,0.0,0.0,0.0,0.0,0.3333333333333333,0.0,0.0,0.0,0.3333333333333333,0.0,0.0,0.0,0.0,0.0,0.0,0.0,0.0,0.0,0.0,0.0,0.0,25.0,0,0,0,0,1,0,0,0,0,0,0,1,1,3.4339872044851463,221.0
5,8.168413356080917,2.76282378401149,0.10148789936057746,12.211432904587419,-5.473010985880338,1893.797221545211,4.225457936308045,0.0,0.0,0.0,0.0,0.0,0.24372410431391667,0.24372410431391667,0.0,0.24372410431391667,0.0,0.0,0.0,0.0,0.0,0.0,0.025103582744333414,0.0,0.24372410431391667,0.0,0.0,0.0,0.0,0.0,0.0,0.0,0.0,0.0,0.0,0.0,0.0,25.0,0,0,0,1,0,0,0,0,1,0,0,0,1,5.170483995038151,318.0
5,8.12876052948255,3.243126765183566,0.10363100093899562,12.419954070450968,-6.276635952508178,1904.5126353790613,3.768572789145984,0.0,0.0,0.0,0.0,0.0,0.24067388688327315,0.24067388688327315,0.0,0.24067388688327315,0.0,0.0,0.0,0.0,0.0,0.0,0.03730445246690734,0.0,0.24067388688327315,0.0,0.0,0.0,0.0,0.0,0.0,0.0,0.0,0.0,0.0,0.0,0.0,25.0,0,0,0,1,0,0,0,0,1,0,0,0,1,5.170483995038151,322.0
5,8.090822634331905,3.631192218852872,0.10557686703197539,12.58648848468062,-7.024812729318823,1914.764621968616,3.430719621135768,0.0,0.0,0.0,0.0,0.0,0.2377555872563005,0.2377555872563005,0.0,0.2377555872563005,0.0,0.0,0.0,0.0,0.0,0.0,0.0489776509747979,0.0,0.2377555872563005,0.0,0.0,0.0,0.0,0.0,0.0,0.0,0.0,0.0,0.0,0.0,0.0,25.0,0,0,0,1,0,0,0,0,1,0,0,0,1,5.170483995038151,403.0
5,8.016941285681133,4.257399425890542,0.10909353331179962,12.844494191233121,-8.423759798111547,1934.7296356463216,2.950063173956344,0.0,0.0,0.0,0.0,0.0,0.23207240659085634,0.23207240659085634,0.0,0.23207240659085634,0.0,0.0,0.0,0.0,0.0,0.0,0.0717103736365746,0.0,0.23207240659085634,0.0,0.0,0.0,0.0,0.0,0.0,0.0,0.0,0.0,0.0,0.0,0.0,25.0,0,0,0,1,0,0,0,0,1,0,0,0,1,5.170483995038151,479.0
5,7.9465095194922934,4.74614983401158,0.11213607852267439,13.0291406383082,-9.685938539004725,1953.7624660018132,2.6281238354831173,0.0,0.0,0.0,0.0,0.0,0.22665457842248413,0.22665457842248413,0.0,0.22665457842248413,0.0,0.0,0.0,0.0,0.0,0.0,0.09338168631006347,0.0,0.22665457842248413,0.0,0.0,0.0,0.0,0.0,0.0,0.0,0.0,0.0,0.0,0.0,0.0,25.0,0,0,0,1,0,0,0,0,1,0,0,0,1,5.170483995038151,638.0
4,8.25,1.1761590026042914,0.09669539802906858,11.52565131835077,-3.75,1871.75,5.752836761364613,0.0,0.0,0.0,0.0,0.0,0.25,0.25,0.0,0.25,0.0,0.0,0.0,0.0,0.0,0.0,0.0,0.0,0.25,0.0,0.0,0.0,0.0,0.0,0.0,0.0,0.0,0.0,0.0,0.0,0.0,25.0,0,0,0,0,1,0,0,0,1,0,0,0,1,5.170483995038151,148.0
5,7.2,5.16005869614147,0.11918446836731703,12.795332770171868,-11.397499999999999,1725.625,1.9372622164093787,0.0,0.175,0.0,0.0,0.0,0.075,0.25,0.0,0.25,0.0,0.0,0.0,0.0,0.0,0.0,0.0,0.0,0.25,0.0,0.0,0.0,0.0,0.0,0.0,0.0,0.0,0.0,0.0,0.0,0.0,25.0,1,0,0,0,0,1,0,0,0,0,1,0,0,0.0,2033.0
5,7.2,5.437822931966038,0.12056533498481224,13.380866803977112,-12.320000000000004,1684.0,1.8290080923616574,0.0,0.2,0.0,0.0,0.0,0.2,0.2,0.0,0.2,0.0,0.0,0.0,0.0,0.0,0.0,0.0,0.0,0.2,0.0,0.0,0.0,0.0,0.0,0.0,0.0,0.0,0.0,0.0,0.0,0.0,25.0,1,0,1,0,0,0,0,0,1,0,0,0,0,0.0,1251.0
6,7.137254901960786,7.831831050915121,0.16033653573189,13.920872366202895,-11.841599384851985,1725.9411764705883,2.029000141649313,0.0,0.19607843137254904,0.0,0.019607843137254905,0.0,0.19607843137254904,0.19607843137254904,0.0,0.19607843137254904,0.0,0.0,0.0,0.0,0.0,0.0,0.0,0.0,0.19607843137254904,0.0,0.0,0.0,0.0,0.0,0.0,0.0,0.0,0.0,0.0,0.0,0.0,25.0,1,1,0,0,0,0,0,0,1,0,0,0,0,0.0,957.0
6,7.076923076923077,9.572172165970983,0.18978343310017848,14.221596536363382,-11.390532544378694,1766.2692307692305,2.205267249509522,0.0,0.1923076923076923,0.0,0.038461538461538464,0.0,0.1923076923076923,0.1923076923076923,0.0,0.1923076923076923,0.0,0.0,0.0,0.0,0.0,0.0,0.0,0.0,0.1923076923076923,0.0,0.0,0.0,0.0,0.0,0.0,0.0,0.0,0.0,0.0,0.0,0.0,25.0,1,1,0,0,0,0,0,0,1,0,0,0,0,0.0,906.0
6,7.018867924528302,10.977836776648406,0.21339781124813956,14.431908651129232,-10.964756140975437,1805.0754716981132,2.375856241671172,0.0,0.18867924528301888,0.0,0.05660377358490566,0.0,0.18867924528301888,0.18867924528301888,0.0,0.18867924528301888,0.0,0.0,0.0,0.0,0.0,0.0,0.0,0.0,0.18867924528301888,0.0,0.0,0.0,0.0,0.0,0.0,0.0,0.0,0.0,0.0,0.0,0.0,25.0,1,1,0,0,0,0,0,0,1,0,0,0,0,0.0,867.0
6,6.962962962962963,12.168340380690418,0.23310100132251313,14.58502024404227,-10.562414266117967,1842.4444444444443,2.544123800080724,0.0,0.18518518518518517,0.0,0.07407407407407407,0.0,0.18518518518518517,0.18518518518518517,0.0,0.18518518518518517,0.0,0.0,0.0,0.0,0.0,0.0,0.0,0.0,0.18518518518518517,0.0,0.0,0.0,0.0,0.0,0.0,0.0,0.0,0.0,0.0,0.0,0.0,25.0,1,1,0,0,0,0,0,0,1,0,0,0,0,0.0,1056.0
6,6.909090909090909,13.20457069586867,0.2499388354930127,14.697168880613484,-10.181818181818183,1878.4545454545455,2.7114964337507725,0.0,0.18181818181818182,0.0,0.09090909090909091,0.0,0.18181818181818182,0.18181818181818182,0.0,0.18181818181818182,0.0,0.0,0.0,0.0,0.0,0.0,0.0,0.0,0.18181818181818182,0.0,0.0,0.0,0.0,0.0,0.0,0.0,0.0,0.0,0.0,0.0,0.0,25.0,1,1,0,0,0,0,0,0,1,0,0,0,0,0.0,1060.0
6,6.461822376009228,19.4926671167198,0.34198000994474537,14.784530609486772,-7.2916225726330985,2177.425605536332,4.414959111535957,0.0,0.15386389850057672,0.0,0.2306805074971165,0.0,0.15386389850057672,0.15386389850057672,0.0,0.15386389850057672,0.0,0.0,0.0,0.0,0.0,0.0,0.0,0.0,0.15386389850057672,0.0,0.0,0.0,0.0,0.0,0.0,0.0,0.0,0.0,0.0,0.0,0.0,25.0,1,1,0,0,0,0,0,0,1,0,0,0,0,0.0,1255.0
6,6.666666666666666,16.99894886611733,0.3080404013906111,14.896688227162047,-8.555555555555554,2040.5,3.552860142177734,0.0,0.16666666666666666,0.0,0.16666666666666666,0.0,0.16666666666666666,0.16666666666666666,0.0,0.16666666666666666,0.0,0.0,0.0,0.0,0.0,0.0,0.0,0.0,0.16666666666666666,0.0,0.0,0.0,0.0,0.0,0.0,0.0,0.0,0.0,0.0,0.0,0.0,25.0,1,1,0,0,0,0,0,0,1,0,0,0,0,0.0,1251.0
5,7.2,5.437822931966038,0.12056533498481224,13.380866803977112,-12.320000000000004,1684.0,1.8290080923616574,0.0,0.2,0.0,0.0,0.0,0.2,0.2,0.0,0.2,0.0,0.0,0.0,0.0,0.0,0.0,0.0,0.0,0.2,0.0,0.0,0.0,0.0,0.0,0.0,0.0,0.0,0.0,0.0,0.0,0.0,25.0,1,0,1,0,0,0,0,0,1,0,0,0,0,0.0,1138.0
6,7.176470588235295,5.4778459813771905,0.1305991280860033,13.920872366202895,-12.087658592848907,1707.7647058823532,1.966764226461261,0.0,0.19607843137254904,0.0,0.0,0.0,0.19607843137254904,0.19607843137254904,0.0,0.19607843137254904,0.0,0.0,0.0,0.0,0.0,0.019607843137254905,0.0,0.0,0.19607843137254904,0.0,0.0,0.0,0.0,0.0,0.0,0.0,0.0,0.0,0.0,0.0,0.0,25.0,1,0,1,0,0,0,0,0,1,0,0,0,0,0.0,1804.0
6,7.153846153846153,5.5120621305276165,0.13918879520298738,14.22159653636338,-11.863905325443783,1730.6153846153843,2.0745372695142112,0.0,0.1923076923076923,0.0,0.0,0.0,0.1923076923076923,0.1923076923076923,0.0,0.1923076923076923,0.0,0.0,0.0,0.0,0.0,0.038461538461538464,0.0,0.0,0.1923076923076923,0.0,0.0,0.0,0.0,0.0,0.0,0.0,0.0,0.0,0.0,0.0,0.0,25.0,1,1,0,0,0,0,0,0,1,0,0,0,0,0.0,2456.0
6,7.132075471698114,5.541141472099247,0.1466475979275763,14.431908651129232,-11.648273406906373,1752.6037735849059,2.1714306213831533,0.0,0.18867924528301888,0.0,0.0,0.0,0.18867924528301888,0.18867924528301888,0.0,0.18867924528301888,0.0,0.0,0.0,0.0,0.0,0.05660377358490566,0.0,0.0,0.18867924528301888,0.0,0.0,0.0,0.0,0.0,0.0,0.0,0.0,0.0,0.0,0.0,0.0,25.0,1,1,0,0,0,0,0,0,1,0,0,0,0,0.0,2649.0
6,7.111111111111111,5.565662422743796,0.15319191904391252,14.58502024404227,-11.440329218106994,1773.7777777777776,2.2613496783267992,0.0,0.18518518518518517,0.0,0.0,0.0,0.18518518518518517,0.18518518518518517,0.0,0.18518518518518517,0.0,0.0,0.0,0.0,0.0,0.07407407407407407,0.0,0.0,0.18518518518518517,0.0,0.0,0.0,0.0,0.0,0.0,0.0,0.0,0.0,0.0,0.0,0.0,25.0,1,1,0,0,0,0,0,0,1,0,0,0,0,0.0,2670.0
6,7.090909090909091,5.586126873993382,0.15897918154679644,14.697168880613486,-11.239669421487605,1794.1818181818182,2.3461004230186626,0.0,0.18181818181818182,0.0,0.0,0.0,0.18181818181818182,0.18181818181818182,0.0,0.18181818181818182,0.0,0.0,0.0,0.0,0.0,0.09090909090909091,0.0,0.0,0.18181818181818182,0.0,0.0,0.0,0.0,0.0,0.0,0.0,0.0,0.0,0.0,0.0,0.0,25.0,1,1,0,0,0,0,0,0,1,0,0,0,0,0.0,2757.0
5,7.2,5.437822931966038,0.12056533498481224,13.380866803977112,-12.320000000000004,1684.0,1.8290080923616574,0.0,0.2,0.0,0.0,0.0,0.2,0.2,0.0,0.2,0.0,0.0,0.0,0.0,0.0,0.0,0.0,0.0,0.2,0.0,0.0,0.0,0.0,0.0,0.0,0.0,0.0,0.0,0.0,0.0,0.0,25.0,1,0,1,0,0,0,0,0,1,0,0,0,0,0.0,1051.0
6,7.15686274509804,5.663624153778838,0.12190182043534765,13.920872366202895,-13.31795463283353,1704.9019607843138,1.7820846554360212,0.0,0.19607843137254904,0.0,0.0,0.0,0.19607843137254904,0.19607843137254904,0.0,0.19607843137254904,0.0,0.0,0.0,0.0,0.0,0.0,0.019607843137254905,0.0,0.19607843137254904,0.0,0.0,0.0,0.0,0.0,0.0,0.0,0.0,0.0,0.0,0.0,0.0,25.0,1,0,1,0,0,0,0,0,1,0,0,0,0,0.0,1641.0
6,7.095238095238095,5.948970564296497,0.12361523216652046,14.335348767850853,-14.657596371882086,1734.7619047619046,1.6966231231231728,0.0,0.19047619047619047,0.0,0.0,0.0,0.19047619047619047,0.19047619047619047,0.0,0.19047619047619047,0.0,0.0,0.0,0.0,0.0,0.0,0.047619047619047616,0.0,0.19047619047619047,0.0,0.0,0.0,0.0,0.0,0.0,0.0,0.0,0.0,0.0,0.0,0.0,25.0,1,1,0,0,0,0,0,0,1,0,0,0,0,0.0,1959.0
6,7.0,6.317143226245214,0.1258294792615771,14.697168880613486,-16.528925619834713,1780.909090909091,1.583546461041604,0.0,0.18181818181818182,0.0,0.0,0.0,0.18181818181818182,0.18181818181818182,0.0,0.18181818181818182,0.0,0.0,0.0,0.0,0.0,0.0,0.09090909090909091,0.0,0.18181818181818182,0.0,0.0,0.0,0.0,0.0,0.0,0.0,0.0,0.0,0.0,0.0,0.0,25.0,1,1,0,0,0,0,0,0,1,0,0,0,0,0.0,2473.0
5,7.2,5.437822931966038,0.12056533498481224,13.380866803977112,-12.320000000000004,1684.0,1.8290080923616574,0.0,0.2,0.0,0.0,0.0,0.2,0.2,0.0,0.2,0.0,0.0,0.0,0.0,0.0,0.0,0.0,0.0,0.2,0.0,0.0,0.0,0.0,0.0,0.0,0.0,0.0,0.0,0.0,0.0,0.0,25.0,1,0,1,0,0,0,0,0,1,0,0,0,0,0.0,1373.0
5,7.2,5.437822931966038,0.12056533498481224,13.380866803977112,-12.320000000000004,1684.0,1.8290080923616574,0.0,0.2,0.0,0.0,0.0,0.2,0.2,0.0,0.2,0.0,0.0,0.0,0.0,0.0,0.0,0.0,0.0,0.2,0.0,0.0,0.0,0.0,0.0,0.0,0.0,0.0,0.0,0.0,0.0,0.0,25.0,1,0,1,0,0,0,0,0,1,0,0,0,0,0.0,1110.0
6,6.666666666666666,7.398801566679235,0.11908213785264163,14.896688227162047,-12.111111111111109,1684.5,2.0719379987878126,0.0,0.16666666666666666,0.0,0.0,0.0,0.16666666666666666,0.16666666666666666,0.0,0.16666666666666666,0.0,0.0,0.0,0.0,0.0,0.0,0.0,0.0,0.16666666666666666,0.0,0.0,0.0,0.16666666666666666,0.0,0.0,0.0,0.0,0.0,0.0,0.0,0.0,25.0,1,1,0,0,0,0,0,0,1,0,0,0,0,0.0,2411.0
6,7.076923076923077,6.01348182589161,0.12052952693803007,14.22159653636338,-12.33727810650887,1684.1153846153843,1.9413365990383715,0.0,0.1923076923076923,0.0,0.0,0.0,0.1923076923076923,0.1923076923076923,0.0,0.1923076923076923,0.0,0.0,0.0,0.0,0.0,0.0,0.0,0.0,0.1923076923076923,0.0,0.0,0.0,0.038461538461538464,0.0,0.0,0.0,0.0,0.0,0.0,0.0,0.0,25.0,1,0,1,0,0,0,0,0,1,0,0,0,0,0.0,1265.0
6,6.962962962962963,6.469823534249657,0.12033332763357368,14.58502024404227,-12.318244170096019,1684.2222222222222,1.9941490741195054,0.0,0.18518518518518517,0.0,0.0,0.0,0.18518518518518517,0.18518518518518517,0.0,0.18518518518518517,0.0,0.0,0.0,0.0,0.0,0.0,0.0,0.0,0.18518518518518517,0.0,0.0,0.0,0.07407407407407407,0.0,0.0,0.0,0.0,0.0,0.0,0.0,0.0,25.0,1,0,1,0,0,0,0,0,1,0,0,0,0,0.0,1481.0
6,6.857142857142858,6.840047552595071,0.12001009736429574,14.77811766176137,-12.270408163265303,1684.3214285714287,2.0285470475359246,0.0,0.17857142857142858,0.0,0.0,0.0,0.17857142857142858,0.17857142857142858,0.0,0.17857142857142858,0.0,0.0,0.0,0.0,0.0,0.0,0.0,0.0,0.17857142857142858,0.0,0.0,0.0,0.10714285714285715,0.0,0.0,0.0,0.0,0.0,0.0,0.0,0.0,25.0,1,0,1,0,0,0,0,0,1,0,0,0,0,0.0,1834.0
6,6.758620689655173,7.144995720194988,0.1195860875789883,14.870722517651311,-12.199762187871583,1684.4137931034484,2.0531916718053584,0.0,0.1724137931034483,0.0,0.0,0.0,0.1724137931034483,0.1724137931034483,0.0,0.1724137931034483,0.0,0.0,0.0,0.0,0.0,0.0,0.0,0.0,0.1724137931034483,0.0,0.0,0.0,0.13793103448275862,0.0,0.0,0.0,0.0,0.0,0.0,0.0,0.0,25.0,1,1,0,0,0,0,0,0,1,0,0,0,0,0.0,2179.0
7,8.0,5.364524247787873,0.12737414790183682,15.54721513376999,-7.280991735537192,1765.3181818181818,3.769511427725063,0.0,0.045454545454545456,0.0,0.0,0.0,0.18181818181818182,0.18181818181818182,0.13636363636363635,0.18181818181818182,0.0,0.0,0.0,0.0,0.0,0.0,0.0,0.0,0.18181818181818182,0.0,0.0,0.0,0.0,0.0,0.0,0.09090909090909091,0.0,0.0,0.0,0.0,0.0,25.0,1,0,0,0,1,0,0,0,1,0,0,0,0,0.0,750.0
7,7.636363636363637,5.802788837110557,0.13087752144594847,15.74495536409992,-10.84297520661157,1746.0,2.5353458383777645,0.0,0.09090909090909091,0.0,0.0,0.0,0.18181818181818182,0.18181818181818182,0.09090909090909091,0.18181818181818182,0.0,0.0,0.0,0.0,0.0,0.0,0.0,0.0,0.18181818181818182,0.0,0.0,0.0,0.0,0.0,0.0,0.09090909090909091,0.0,0.0,0.0,0.0,0.0,25.0,1,0,0,0,0,1,0,0,1,0,0,0,0,0.0,1580.0
7,7.272727272727273,6.1574117466659954,0.1329893116938101,15.547215133769988,-14.388429752066116,1726.6818181818182,1.8657417214679135,0.0,0.13636363636363635,0.0,0.0,0.0,0.18181818181818182,0.18181818181818182,0.045454545454545456,0.18181818181818182,0.0,0.0,0.0,0.0,0.0,0.0,0.0,0.0,0.18181818181818182,0.0,0.0,0.0,0.0,0.0,0.0,0.09090909090909091,0.0,0.0,0.0,0.0,0.0,25.0,1,0,0,0,0,1,0,0,1,0,0,0,0,0.0,1900.0
6,8.363636363636363,4.817760893818922,0.12235971897011809,14.697168880613486,-3.7024793388429753,1784.6363636363637,7.084199431356472,0.0,0.0,0.0,0.0,0.0,0.18181818181818182,0.18181818181818182,0.18181818181818182,0.18181818181818182,0.0,0.0,0.0,0.0,0.0,0.0,0.0,0.0,0.18181818181818182,0.0,0.0,0.0,0.0,0.0,0.0,0.09090909090909091,0.0,0.0,0.0,0.0,0.0,25.0,1,0,0,0,1,0,0,0,1,0,0,0,0,0.0,700.0
6,6.666666666666666,6.981392451786336,0.14135259302734968,14.896688227162047,-21.555555555555554,1726.8333333333333,1.1933859798063309,0.0,0.16666666666666666,0.0,0.0,0.0,0.16666666666666666,0.16666666666666666,0.0,0.16666666666666666,0.0,0.0,0.0,0.0,0.0,0.0,0.0,0.0,0.16666666666666666,0.0,0.0,0.0,0.0,0.0,0.0,0.16666666666666666,0.0,0.0,0.0,0.0,0.0,25.0,1,1,0,0,0,0,0,0,1,0,0,0,0,0.0,1860.0
6,6.909090909090909,6.443738780446775,0.13377543783742601,14.697168880613486,-17.917355371900825,1707.3636363636365,1.4005086790657986,0.0,0.18181818181818182,0.0,0.0,0.0,0.18181818181818182,0.18181818181818182,0.0,0.18181818181818182,0.0,0.0,0.0,0.0,0.0,0.0,0.0,0.0,0.18181818181818182,0.0,0.0,0.0,0.0,0.0,0.0,0.09090909090909091,0.0,0.0,0.0,0.0,0.0,25.0,1,1,0,0,0,0,0,0,1,0,0,0,0,0.0,2260.0
6,6.461822376009228,7.280824970441488,0.14572326345414532,14.784530609486772,-23.9025347983009,1743.2848904267591,1.0782809873955814,0.0,0.15386389850057672,0.0,0.0,0.0,0.15386389850057672,0.15386389850057672,0.0,0.15386389850057672,0.0,0.0,0.0,0.0,0.0,0.0,0.0,0.0,0.15386389850057672,0.0,0.0,0.0,0.0,0.0,0.0,0.2306805074971165,0.0,0.0,0.0,0.0,0.0,25.0,1,1,0,0,0,0,0,0,1,0,0,0,0,0.0,2220.0
6,7.807692307692307,2.803854435563226,0.13895212235763907,14.221596536363382,-6.242603550295858,1767.8076923076922,4.027333716023673,0.0,0.038461538461538464,0.0,0.0,0.0,0.1923076923076923,0.1923076923076923,0.0,0.1923076923076923,0.0,0.0,0.0,0.0,0.1923076923076923,0.0,0.0,0.0,0.1923076923076923,0.0,0.0,0.0,0.0,0.0,0.0,0.0,0.0,0.0,0.0,0.0,0.0,25.0,0,0,0,0,1,0,0,0,1,0,0,0,0,0.0,220.0
6,7.646840148698885,3.5879858073160418,0.13924550952245465,14.558069575194047,-7.846768286784317,1739.8773234200746,3.2279856115171195,0.0,0.07063197026022305,0.0,0.0,0.0,0.1858736059479554,0.1858736059479554,0.0,0.1858736059479554,0.0,0.0,0.0,0.0,0.1858736059479554,0.0,0.0,0.0,0.1858736059479554,0.0,0.0,0.0,0.0,0.0,0.0,0.0,0.0,0.0,0.0,0.0,0.0,25.0,0,0,0,0,1,0,0,0,1,0,0,0,0,0.0,244.0
6,7.6040515653775325,3.7590230313275956,0.13929300642874382,14.622437554598921,-8.252359682413712,1732.4475138121547,3.069740845314906,0.0,0.07918968692449356,0.0,0.0,0.0,0.1841620626151013,0.1841620626151013,0.0,0.1841620626151013,0.0,0.0,0.0,0.0,0.1841620626151013,0.0,0.0,0.0,0.1841620626151013,0.0,0.0,0.0,0.0,0.0,0.0,0.0,0.0,0.0,0.0,0.0,0.0,25.0,0,0,0,0,0,1,0,0,1,0,0,0,0,0.0,285.0
6,7.553734061930783,3.9455410970718128,0.13933247566136817,14.68748751535397,-8.71795382231645,1723.7103825136612,2.904004223840398,0.0,0.08925318761384335,0.0,0.0,0.0,0.18214936247723132,0.18214936247723132,0.0,0.18214936247723132,0.0,0.0,0.0,0.0,0.18214936247723132,0.0,0.0,0.0,0.18214936247723132,0.0,0.0,0.0,0.0,0.0,0.0,0.0,0.0,0.0,0.0,0.0,0.0,25.0,0,0,0,0,0,1,0,0,1,0,0,0,0,0.0,331.0
6,7.496402877697841,4.141432238781617,0.1393558792209478,14.749011834493354,-9.233476528130014,1713.7553956834531,2.7374519808822595,0.0,0.10071942446043165,0.0,0.0,0.0,0.17985611510791366,0.17985611510791366,0.0,0.17985611510791366,0.0,0.0,0.0,0.0,0.17985611510791366,0.0,0.0,0.0,0.17985611510791366,0.0,0.0,0.0,0.0,0.0,0.0,0.0,0.0,0.0,0.0,0.0,0.0,25.0,0,0,0,0,0,1,0,0,1,0,0,0,0,0.0,526.0
6,7.448398576512456,4.2935627011157935,0.13935781299611164,14.791177251292094,-9.652866605032866,1705.419928825623,2.613230813941952,0.0,0.11032028469750889,0.0,0.0,0.0,0.17793594306049823,0.17793594306049823,0.0,0.17793594306049823,0.0,0.0,0.0,0.0,0.17793594306049823,0.0,0.0,0.0,0.17793594306049823,0.0,0.0,0.0,0.0,0.0,0.0,0.0,0.0,0.0,0.0,0.0,0.0,25.0,0,0,0,0,0,1,0,0,1,0,0,0,0,0.0,833.0
5,8.0,1.1223917161691224,0.1383618444514238,13.380866803977112,-4.160000000000001,1801.2,5.79365800175908,0.0,0.0,0.0,0.0,0.0,0.2,0.2,0.0,0.2,0.0,0.0,0.0,0.0,0.2,0.0,0.0,0.0,0.2,0.0,0.0,0.0,0.0,0.0,0.0,0.0,0.0,0.0,0.0,0.0,0.0,25.0,0,0,0,0,1,0,0,0,1,0,0,0,0,0.0,208.0
5,8.0,1.1223917161691224,0.1383618444514238,13.380866803977112,-4.160000000000001,1801.2,5.79365800175908,0.0,0.0,0.0,0.0,0.0,0.2,0.2,0.0,0.2,0.0,0.0,0.0,0.0,0.2,0.0,0.0,0.0,0.2,0.0,0.0,0.0,0.0,0.0,0.0,0.0,0.0,0.0,0.0,0.0,0.0,25.0,1,0,0,0,1,0,0,1,0,0,0,0,1,5.860786223465865,230.0
6,7.857142857142857,1.7348702989029894,0.13809852212843898,14.335348767850855,-5.29705215419501,1819.3809523809523,4.923768868936926,0.0,0.0,0.0,0.0,0.0,0.19047619047619047,0.19047619047619047,0.0,0.19047619047619047,0.0,0.0,0.0,0.0,0.19047619047619047,0.0,0.0,0.0,0.19047619047619047,0.0,0.0,0.0,0.0,0.0,0.0,0.0,0.047619047619047616,0.0,0.0,0.0,0.0,25.0,1,0,0,1,0,0,0,1,0,0,0,0,1,4.875197323201151,200.0
6,7.7272727272727275,2.1037128118529687,0.13759444540009116,14.697168880613486,-6.214876033057852,1835.909090909091,4.341625772584251,0.0,0.0,0.0,0.0,0.0,0.18181818181818182,0.18181818181818182,0.0,0.18181818181818182,0.0,0.0,0.0,0.0,0.18181818181818182,0.0,0.0,0.0,0.18181818181818182,0.0,0.0,0.0,0.0,0.0,0.0,0.0,0.09090909090909091,0.0,0.0,0.0,0.0,25.0,1,0,0,0,1,0,0,1,0,0,0,0,1,5.5254529391317835,620.0
6,7.608695652173913,2.361148297147206,0.13691165586715884,14.854820038583846,-6.956521739130435,1851.0,3.9525890843908695,0.0,0.0,0.0,0.0,0.0,0.17391304347826086,0.17391304347826086,0.0,0.17391304347826086,0.0,0.0,0.0,0.0,0.17391304347826086,0.0,0.0,0.0,0.17391304347826086,0.0,0.0,0.0,0.0,0.0,0.0,0.0,0.13043478260869565,0.0,0.0,0.0,0.0,25.0,1,0,0,1,0,0,0,1,0,0,0,0,1,6.2166061010848646,740.0
6,7.5,2.551516844190825,0.13609637108395733,14.896688227162047,-7.555555555555555,1864.8333333333333,3.6767436303020746,0.0,0.0,0.0,0.0,0.0,0.16666666666666666,0.16666666666666666,0.0,0.16666666666666666,0.0,0.0,0.0,0.0,0.16666666666666666,0.0,0.0,0.0,0.16666666666666666,0.0,0.0,0.0,0.0,0.0,0.0,0.0,0.16666666666666666,0.0,0.0,0.0,0.0,25.0,1,0,0,1,0,0,0,1,0,0,0,0,1,2.5649493574615367,1660.0
4,6.75,5.754957524209196,0.12214233500306106,11.52565131835077,-13.25,1663.0,1.4465779730125194,0.0,0.25,0.0,0.0,0.0,0.0,0.25,0.0,0.25,0.0,0.0,0.0,0.0,0.0,0.0,0.0,0.0,0.25,0.0,0.0,0.0,0.0,0.0,0.0,0.0,0.0,0.0,0.0,0.0,0.0,25.0,1,1,0,0,0,0,0,0,1,0,0,0,0,0.0,1406.0
5,6.7142857142857135,5.777129958612304,0.14744229049001956,12.568476876778147,-12.51700680272109,1721.7142857142856,1.7287939944006958,0.0,0.23809523809523808,0.0,0.0,0.0,0.0,0.23809523809523808,0.0,0.23809523809523808,0.0,0.0,0.0,0.0,0.0,0.047619047619047616,0.0,0.0,0.23809523809523808,0.0,0.0,0.0,0.0,0.0,0.0,0.0,0.0,0.0,0.0,0.0,0.0,25.0,1,1,0,0,0,0,0,0,1,0,0,0,0,0.0,1487.0
5,6.666666666666666,5.778962076461157,0.1722258064143168,13.145213438928542,-11.555555555555555,1800.0,2.0476197856790765,0.0,0.2222222222222222,0.0,0.0,0.0,0.0,0.2222222222222222,0.0,0.2222222222222222,0.0,0.0,0.0,0.0,0.0,0.1111111111111111,0.0,0.0,0.2222222222222222,0.0,0.0,0.0,0.0,0.0,0.0,0.0,0.0,0.0,0.0,0.0,0.0,25.0,1,1,0,0,0,0,0,0,1,0,0,0,0,0.0,1749.0
5,6.625,5.755150655643337,0.1884029185607862,13.350675322473435,-10.72916666666667,1868.5,2.3250395501395835,0.0,0.20833333333333334,0.0,0.0,0.0,0.0,0.20833333333333334,0.0,0.20833333333333334,0.0,0.0,0.0,0.0,0.0,0.16666666666666669,0.0,0.0,0.20833333333333334,0.0,0.0,0.0,0.0,0.0,0.0,0.0,0.0,0.0,0.0,0.0,0.0,25.0,1,0,0,0,0,1,0,0,1,0,0,0,0,0.0,1513.0
6,8.0,6.083372527608855,0.1387643886433243,14.896688227162047,-8.444444444444445,1797.6666666666665,3.1712305108845547,0.0,0.0,0.0,0.0,0.0,0.16666666666666666,0.16666666666666666,0.16666666666666666,0.16666666666666666,0.0,0.0,0.0,0.0,0.0,0.0,0.0,0.0,0.16666666666666666,0.0,0.0,0.0,0.0,0.0,0.0,0.16666666666666666,0.0,0.0,0.0,0.0,0.0,25.0,1,0,0,0,1,0,0,0,1,0,0,0,0,0.0,1272.0
6,8.363636363636363,4.817760893818922,0.12235971897011809,14.697168880613486,-3.7024793388429753,1784.6363636363637,7.084199431356472,0.0,0.0,0.0,0.0,0.0,0.18181818181818182,0.18181818181818182,0.18181818181818182,0.18181818181818182,0.0,0.0,0.0,0.0,0.0,0.0,0.0,0.0,0.18181818181818182,0.0,0.0,0.0,0.0,0.0,0.0,0.09090909090909091,0.0,0.0,0.0,0.0,0.0,25.0,1,0,0,0,1,0,0,0,1,0,0,0,0,0.0,700.0
6,8.13793103448276,5.674985005547103,0.1332257790538994,14.870722517651311,-6.7538644470868014,1792.7241379310346,3.9472369359386845,0.0,0.0,0.0,0.0,0.0,0.1724137931034483,0.1724137931034483,0.1724137931034483,0.1724137931034483,0.0,0.0,0.0,0.0,0.0,0.0,0.0,0.0,0.1724137931034483,0.0,0.0,0.0,0.0,0.0,0.0,0.13793103448275862,0.0,0.0,0.0,0.0,0.0,25.0,1,0,0,1,0,0,0,0,1,0,0,0,0,0.0,1042.0
7,7.7142857142857135,4.6561991039740365,0.1403784971032942,16.17829697924587,-5.632653061224489,1613.8571428571427,4.635375169643323,0.0,0.14285714285714285,0.0,0.0,0.0,0.14285714285714285,0.14285714285714285,0.14285714285714285,0.14285714285714285,0.0,0.0,0.0,0.0,0.14285714285714285,0.0,0.0,0.0,0.14285714285714285,0.0,0.0,0.0,0.0,0.0,0.0,0.0,0.0,0.0,0.0,0.0,0.0,25.0,1,0,0,0,0,1,0,0,1,0,0,0,0,0.0,1005.0
6,7.833333333333333,4.983798842890415,0.11908213785264163,14.896688227162047,-4.777777777777777,1629.6666666666665,5.081156423900931,0.0,0.16666666666666666,0.0,0.0,0.0,0.16666666666666666,0.16666666666666666,0.16666666666666666,0.16666666666666666,0.0,0.0,0.0,0.0,0.0,0.0,0.0,0.0,0.16666666666666666,0.0,0.0,0.0,0.0,0.0,0.0,0.0,0.0,0.0,0.0,0.0,0.0,25.0,1,0,0,0,0,1,0,0,1,0,0,0,0,0.0,1303.0
7,7.285714285714286,6.586645336852594,0.14257114228428164,16.17829697924587,-13.795918367346939,1674.142857142857,1.9632459113881364,0.0,0.14285714285714285,0.0,0.0,0.0,0.14285714285714285,0.14285714285714285,0.14285714285714285,0.14285714285714285,0.0,0.0,0.0,0.0,0.0,0.0,0.0,0.0,0.14285714285714285,0.0,0.0,0.0,0.0,0.0,0.0,0.14285714285714285,0.0,0.0,0.0,0.0,0.0,25.0,1,0,0,0,0,1,0,0,1,0,0,0,0,0.0,1234.0
7,7.428571428571428,4.782830561808028,0.12499795916701345,16.17829697924587,-7.755102040816325,1708.7142857142856,3.5646322925819587,0.0,0.14285714285714285,0.0,0.0,0.0,0.14285714285714285,0.14285714285714285,0.14285714285714285,0.14285714285714285,0.0,0.0,0.0,0.0,0.0,0.0,0.0,0.0,0.14285714285714285,0.0,0.0,0.0,0.0,0.0,0.0,0.0,0.14285714285714285,0.0,0.0,0.0,0.0,25.0,1,0,0,0,0,1,0,0,1,0,0,0,0,0.0,1469.0
5,8.8,1.2678288431061853,0.09221713506718802,13.380866803977112,3.200000000000001,1769.0,7.397110430071284,0.0,0.0,0.0,0.0,0.0,0.2,0.2,0.2,0.2,0.0,0.0,0.0,0.0,0.0,0.0,0.0,0.0,0.2,0.0,0.0,0.0,0.0,0.0,0.0,0.0,0.0,0.0,0.0,0.0,0.0,25.0,1,0,0,0,1,0,0,0,1,0,0,0,0,0.0,230.0
5,6.975253093363329,7.157569440005491,0.1577613455803579,13.299162925480315,-19.952423989745935,1535.521034870641,1.0234919039782195,0.0,0.22497187851518557,0.0,0.0,0.0,0.0,0.0,0.19999999999999998,0.1500562429696288,0.0,0.0,0.0,0.0,0.0,0.0,0.0,0.0,0.19999999999999998,0.0,0.0,0.0,0.0,0.0,0.0,0.22497187851518557,0.0,0.0,0.0,0.0,0.0,25.0,1,0,0,0,1,0,0,0,1,0,0,0,0,0.0,980.0
5,6.975253093363329,7.157569440005491,0.1577613455803579,13.299162925480315,-19.952423989745935,1535.521034870641,1.0234919039782195,0.0,0.22497187851518557,0.0,0.0,0.0,0.0,0.0,0.19999999999999998,0.1500562429696288,0.0,0.0,0.0,0.0,0.0,0.0,0.0,0.0,0.19999999999999998,0.0,0.0,0.0,0.0,0.0,0.0,0.22497187851518557,0.0,0.0,0.0,0.0,0.0,25.0,1,0,0,0,1,0,0,0,1,0,0,0,0,0.0,980.0
5,7.2,7.094608150342986,0.15354478174135383,13.380866803977112,-17.6,1554.2000000000003,1.1816217719738664,0.0,0.2,0.0,0.0,0.0,0.0,0.0,0.2,0.2,0.0,0.0,0.0,0.0,0.0,0.0,0.0,0.0,0.2,0.0,0.0,0.0,0.0,0.0,0.0,0.2,0.0,0.0,0.0,0.0,0.0,25.0,1,0,0,0,1,0,0,0,1,0,0,0,0,0.0,1074.0
4,7.0,7.164755660128262,0.16688319268278629,11.52565131835077,-23.25,1490.0,0.738633138251265,0.0,0.25,0.0,0.0,0.0,0.0,0.0,0.25,0.0,0.0,0.0,0.0,0.0,0.0,0.0,0.0,0.0,0.25,0.0,0.0,0.0,0.0,0.0,0.0,0.25,0.0,0.0,0.0,0.0,0.0,25.0,1,0,0,0,1,0,0,0,1,0,0,0,0,0.0,300.0
5,3.6955128205128207,4.049117405252522,0.16600595121339565,6.4358802879693355,-0.1592291255752794,917.897435897436,37.10048643858126,0.0,0.8012820512820513,0.0,0.0,0.0,0.0,0.0,0.049679487179487176,0.0,0.0,0.0,0.049679487179487176,0.049679487179487176,0.0,0.0,0.0,0.0,0.0,0.0,0.0,0.0,0.0,0.0,0.0,0.0,0.0,0.0,0.0,0.049679487179487176,0.0,25.0,1,0,0,1,0,0,0,0,1,0,0,0,0,0.0,488.0
5,3.3477564102564106,3.2913827538409506,0.17214668996205393,6.4358802879693355,0.0,875.5208333333334,5634747272956.485,0.0,0.8012820512820513,0.0,0.0,0.0,0.0,0.0,0.0,0.0,0.0,0.0,0.049679487179487176,0.049679487179487176,0.0,0.0,0.0,0.0,0.0,0.0,0.0,0.0,0.0,0.049679487179487176,0.0,0.0,0.0,0.0,0.0,0.049679487179487176,0.0,25.0,1,0,0,1,0,0,0,0,1,0,0,0,0,0.0,415.0
5,3.84375,6.4018325991663,0.26670277668923886,12.30762302646531,0.0,790.78125,9732637521397.02,0.0,0.3125,0.0,0.0,0.0,0.0,0.0,0.0,0.0,0.0,0.0,0.15625,0.3125,0.0,0.0,0.0,0.0,0.0,0.0,0.0,0.0,0.0,0.0625,0.0,0.0,0.0,0.0,0.0,0.15625,0.0,25.0,1,0,0,1,0,0,0,0,1,0,0,0,0,0.0,546.0
5,4.4,6.292095989673367,0.33246954747765994,13.380866803977112,0.0,701.6,9388016149670.342,0.0,0.2,0.0,0.0,0.0,0.0,0.0,0.0,0.0,0.0,0.0,0.2,0.2,0.0,0.0,0.0,0.0,0.0,0.0,0.0,0.0,0.0,0.2,0.0,0.0,0.0,0.0,0.0,0.2,0.0,25.0,1,0,0,1,0,0,0,0,1,0,0,0,0,0.0,600.0
6,4.339960795295436,4.589907399948146,0.10661248491838148,13.462366769230638,-7.480825069492797,2316.3912069448334,4.168538592899125,0.0,0.059927191262951554,0.0,0.0,0.0,0.0,0.0,0.0,0.0,0.0,0.0,0.0,0.0,0.0,0.0,0.19994399327919352,0.0,0.0,0.0,0.0,0.0,0.0,0.0,0.1598991879025483,0.2800336040324839,0.0400448053766452,0.0,0.0,0.0,0.2601512181461776,25.0,1,0,1,0,0,0,0,0,0,1,0,0,1,5.198497031265826,1965.0
6,4.339960795295436,4.589907399948146,0.10661248491838148,13.462366769230638,-7.480825069492797,2316.3912069448334,4.168538592899125,0.0,0.059927191262951554,0.0,0.0,0.0,0.0,0.0,0.0,0.0,0.0,0.0,0.0,0.0,0.0,0.0,0.19994399327919352,0.0,0.0,0.0,0.0,0.0,0.0,0.0,0.1598991879025483,0.2800336040324839,0.0400448053766452,0.0,0.0,0.0,0.2601512181461776,800.0,1,0,1,0,0,0,0,0,0,1,0,0,0,0.0,678.0
6,4.339960795295436,4.589907399948146,0.10661248491838148,13.462366769230638,-7.480825069492797,2316.3912069448334,4.168538592899125,0.0,0.059927191262951554,0.0,0.0,0.0,0.0,0.0,0.0,0.0,0.0,0.0,0.0,0.0,0.0,0.0,0.19994399327919352,0.0,0.0,0.0,0.0,0.0,0.0,0.0,0.1598991879025483,0.2800336040324839,0.0400448053766452,0.0,0.0,0.0,0.2601512181461776,1000.0,1,0,1,0,0,0,0,0,0,1,0,0,0,0.0,166.0
5,4.339960795295435,4.106032673046422,0.10319658631616282,12.629885520214001,-7.68263025503133,2360.7208064967795,3.880914809314368,0.0,0.05992719126295155,0.0,0.0,0.0,0.0,0.0,0.0,0.0,0.0,0.0,0.0,0.0,0.0,0.0,0.1999439932791935,0.0,0.0,0.0,0.0,0.0,0.0,0.0,0.1999439932791935,0.2800336040324839,0.0,0.0,0.0,0.0,0.26015121814617753,25.0,1,0,1,0,0,0,0,0,0,1,0,0,1,5.303304908059076,1965.0
5,4.339960795295435,4.106032673046422,0.10319658631616282,12.629885520214001,-7.68263025503133,2360.7208064967795,3.880914809314368,0.0,0.05992719126295155,0.0,0.0,0.0,0.0,0.0,0.0,0.0,0.0,0.0,0.0,0.0,0.0,0.0,0.1999439932791935,0.0,0.0,0.0,0.0,0.0,0.0,0.0,0.1999439932791935,0.2800336040324839,0.0,0.0,0.0,0.0,0.26015121814617753,800.0,1,0,1,0,0,0,0,0,0,1,0,0,0,0.0,362.0
5,4.339960795295435,4.106032673046422,0.10319658631616282,12.629885520214001,-7.68263025503133,2360.7208064967795,3.880914809314368,0.0,0.05992719126295155,0.0,0.0,0.0,0.0,0.0,0.0,0.0,0.0,0.0,0.0,0.0,0.0,0.0,0.1999439932791935,0.0,0.0,0.0,0.0,0.0,0.0,0.0,0.1999439932791935,0.2800336040324839,0.0,0.0,0.0,0.0,0.26015121814617753,1000.0,1,0,1,0,0,0,0,0,0,1,0,0,0,0.0,236.0
6,4.32,4.297807596855892,0.11583850827768805,14.499950603880103,-9.401599999999998,2397.16,3.6971049172048946,0.0,0.08,0.0,0.0,0.0,0.0,0.0,0.0,0.0,0.0,0.12,0.0,0.0,0.0,0.0,0.2,0.0,0.0,0.0,0.0,0.0,0.0,0.0,0.2,0.2,0.0,0.0,0.0,0.0,0.2,25.0,1,0,1,0,0,0,0,0,0,1,0,0,1,4.948759890378168,1841.0
6,4.32,4.297807596855892,0.11583850827768805,14.499950603880103,-9.401599999999998,2397.16,3.6971049172048946,0.0,0.08,0.0,0.0,0.0,0.0,0.0,0.0,0.0,0.0,0.12,0.0,0.0,0.0,0.0,0.2,0.0,0.0,0.0,0.0,0.0,0.0,0.0,0.2,0.2,0.0,0.0,0.0,0.0,0.2,800.0,1,0,1,0,0,0,0,0,0,1,0,0,0,0.0,796.0
6,4.32,4.297807596855892,0.11583850827768805,14.499950603880103,-9.401599999999998,2397.16,3.6971049172048946,0.0,0.08,0.0,0.0,0.0,0.0,0.0,0.0,0.0,0.0,0.12,0.0,0.0,0.0,0.0,0.2,0.0,0.0,0.0,0.0,0.0,0.0,0.0,0.2,0.2,0.0,0.0,0.0,0.0,0.2,1000.0,1,0,1,0,0,0,0,0,0,1,0,0,0,0.0,298.0
6,4.3000300030003,4.304988308678207,0.09973567105777265,13.775844964249961,-11.168248057929107,2264.993699369937,2.7938313946535107,0.0,0.0999099909990999,0.0,0.0,0.0,0.0,0.0,0.0,0.0,0.0,0.0,0.0,0.0,0.0,0.0,0.2001200120012001,0.0,0.0,0.0,0.0,0.0,0.0,0.0,0.15991599159915992,0.3000300030003,0.039903990399039906,0.0,0.0,0.0,0.2001200120012001,25.0,1,0,1,0,0,0,0,0,0,1,0,0,1,4.61512051684126,2035.0
6,4.3000300030003,4.304988308678207,0.09973567105777265,13.775844964249961,-11.168248057929107,2264.993699369937,2.7938313946535107,0.0,0.0999099909990999,0.0,0.0,0.0,0.0,0.0,0.0,0.0,0.0,0.0,0.0,0.0,0.0,0.0,0.2001200120012001,0.0,0.0,0.0,0.0,0.0,0.0,0.0,0.15991599159915992,0.3000300030003,0.039903990399039906,0.0,0.0,0.0,0.2001200120012001,800.0,1,0,1,0,0,0,0,0,0,1,0,0,0,0.0,796.0
6,4.3000300030003,4.304988308678207,0.09973567105777265,13.775844964249961,-11.168248057929107,2264.993699369937,2.7938313946535107,0.0,0.0999099909990999,0.0,0.0,0.0,0.0,0.0,0.0,0.0,0.0,0.0,0.0,0.0,0.0,0.0,0.2001200120012001,0.0,0.0,0.0,0.0,0.0,0.0,0.0,0.15991599159915992,0.3000300030003,0.039903990399039906,0.0,0.0,0.0,0.2001200120012001,1000.0,1,0,1,0,0,0,0,0,0,1,0,0,0,0.0,220.0
6,4.300000000000001,4.450529026281598,0.2176143377629333,14.533431935812189,-17.800000000000004,2169.0,1.7709558353244303,0.0,0.2,0.0,0.0,0.0,0.0,0.0,0.0,0.0,0.0,0.0,0.0,0.0,0.0,0.1,0.2,0.0,0.0,0.0,0.0,0.0,0.0,0.0,0.1,0.2,0.0,0.0,0.0,0.0,0.2,25.0,1,1,0,0,0,0,0,0,0,1,0,0,1,4.330733340286331,2000.0
6,4.300000000000001,4.450529026281598,0.2176143377629333,14.533431935812189,-17.800000000000004,2169.0,1.7709558353244303,0.0,0.2,0.0,0.0,0.0,0.0,0.0,0.0,0.0,0.0,0.0,0.0,0.0,0.0,0.1,0.2,0.0,0.0,0.0,0.0,0.0,0.0,0.0,0.1,0.2,0.0,0.0,0.0,0.0,0.2,800.0,1,1,0,0,0,0,0,0,0,1,0,0,0,0.0,1597.0
6,4.300000000000001,4.450529026281598,0.2176143377629333,14.533431935812189,-17.800000000000004,2169.0,1.7709558353244303,0.0,0.2,0.0,0.0,0.0,0.0,0.0,0.0,0.0,0.0,0.0,0.0,0.0,0.0,0.1,0.2,0.0,0.0,0.0,0.0,0.0,0.0,0.0,0.1,0.2,0.0,0.0,0.0,0.0,0.2,1000.0,1,1,0,0,0,0,0,0,0,1,0,0,0,0.0,745.0
6,4.300000000000001,4.450529026281598,0.2176143377629333,14.533431935812189,-17.800000000000004,2169.0,1.7709558353244303,0.0,0.2,0.0,0.0,0.0,0.0,0.0,0.0,0.0,0.0,0.0,0.0,0.0,0.0,0.1,0.2,0.0,0.0,0.0,0.0,0.0,0.0,0.0,0.1,0.2,0.0,0.0,0.0,0.0,0.2,1200.0,1,1,0,0,0,0,0,0,0,1,0,0,0,0.0,250.0
5,4.1998199819982,3.0762725286045307,0.08109946820403546,12.509569097701705,-16.525782551252423,2135.4650465046507,1.6164891116124827,0.0,0.2001200120012001,0.0,0.0,0.0,0.0,0.0,0.0,0.0,0.0,0.0,0.0,0.0,0.0,0.0,0.3000300030003,0.0,0.0,0.0,0.0,0.0,0.0,0.0,0.0999099909990999,0.3000300030003,0.0,0.0,0.0,0.0,0.0999099909990999,25.0,1,0,1,0,0,0,0,0,0,1,0,0,1,7.601402334583733,1280.0
5,4.1998199819982,3.0762725286045307,0.08109946820403546,12.509569097701705,-16.525782551252423,2135.4650465046507,1.6164891116124827,0.0,0.2001200120012001,0.0,0.0,0.0,0.0,0.0,0.0,0.0,0.0,0.0,0.0,0.0,0.0,0.0,0.3000300030003,0.0,0.0,0.0,0.0,0.0,0.0,0.0,0.0999099909990999,0.3000300030003,0.0,0.0,0.0,0.0,0.0999099909990999,800.0,1,0,1,0,0,0,0,0,0,1,0,0,0,0.0,728.0
5,4.1998199819982,3.0762725286045307,0.08109946820403546,12.509569097701705,-16.525782551252423,2135.4650465046507,1.6164891116124827,0.0,0.2001200120012001,0.0,0.0,0.0,0.0,0.0,0.0,0.0,0.0,0.0,0.0,0.0,0.0,0.0,0.3000300030003,0.0,0.0,0.0,0.0,0.0,0.0,0.0,0.0999099909990999,0.3000300030003,0.0,0.0,0.0,0.0,0.0999099909990999,1000.0,1,0,1,0,0,0,0,0,0,1,0,0,0,0.0,403.0
6,4.320754716981132,4.360619757972371,0.12038268161176621,14.431908651129232,-7.1199715201139195,2433.0,4.931597499933635,0.0,0.05660377358490566,0.0,0.0,0.0,0.0,0.0,0.0,0.0,0.0,0.18867924528301888,0.0,0.0,0.0,0.0,0.18867924528301888,0.0,0.0,0.0,0.0,0.0,0.0,0.0,0.18867924528301888,0.18867924528301888,0.0,0.0,0.0,0.0,0.18867924528301888,25.0,1,0,1,0,0,0,0,0,1,0,0,0,1,4.663439094112067,1188.0
6,4.272727272727273,4.405604994483812,0.12134235427973517,14.697168880613484,-10.578512396694215,2378.4545454545455,3.3044861903578093,0.0,0.09090909090909091,0.0,0.0,0.0,0.0,0.0,0.0,0.0,0.0,0.18181818181818182,0.0,0.0,0.0,0.0,0.18181818181818182,0.0,0.0,0.0,0.0,0.0,0.0,0.0,0.18181818181818182,0.18181818181818182,0.0,0.0,0.0,0.0,0.18181818181818182,25.0,1,0,1,0,0,0,0,0,1,0,0,0,1,4.465908118654584,1302.0
6,4.217391304347826,4.446578122672204,0.1221483804358461,14.854820038583846,-14.215500945179583,2315.608695652174,2.419749440159877,0.0,0.13043478260869565,0.0,0.0,0.0,0.0,0.0,0.0,0.0,0.0,0.17391304347826086,0.0,0.0,0.0,0.0,0.17391304347826086,0.0,0.0,0.0,0.0,0.0,0.0,0.0,0.17391304347826086,0.17391304347826086,0.0,0.0,0.0,0.0,0.17391304347826086,25.0,1,0,1,0,0,0,0,0,1,0,0,0,1,4.499809670330265,1415.0
6,4.166666666666666,4.474060903606298,0.12261049438499681,14.896688227162047,-17.222222222222225,2258.0,1.953099988079803,0.0,0.16666666666666666,0.0,0.0,0.0,0.0,0.0,0.0,0.0,0.0,0.16666666666666666,0.0,0.0,0.0,0.0,0.16666666666666666,0.0,0.0,0.0,0.0,0.0,0.0,0.0,0.16666666666666666,0.16666666666666666,0.0,0.0,0.0,0.0,0.16666666666666666,25.0,1,1,0,0,0,0,0,0,1,0,0,0,1,4.532599493153256,1489.0
5,4.4,4.266744493086073,0.11825396399275587,13.380866803977112,-0.8000000000000003,2523.0,42.19990868299005,0.0,0.0,0.0,0.0,0.0,0.0,0.0,0.0,0.0,0.0,0.2,0.0,0.0,0.0,0.0,0.2,0.0,0.0,0.0,0.0,0.0,0.0,0.0,0.2,0.2,0.0,0.0,0.0,0.0,0.2,25.0,1,0,1,0,0,0,0,0,1,0,0,0,1,4.795790545596741,1073.0
